Repository: factorizer-saimgulay/factorizer-uk-pages

File: notes/welding-procedures-wps-and-wpqr/index.html
WPS and WPQR, and what a buyer should ask for | Factorizer
Skip to contentFactorizerAbout UsSolutionsOnshore and Offshore Wind
Electric Self-Propelled Transporters
Transporter Configurator
Robotics
Cluster ERP
Contract Steel Fabrication

ResponsibilityContact
About Us
Solutions
Onshore and Offshore Wind
Electric Self-Propelled Transporters
Transporter Configurator
Robotics
Cluster ERP
Contract Steel Fabrication

Responsibility
Engineering notes
WPS and WPQR, and what a buyer should ask for
What a welding procedure specification and its qualification record are, how material groups and process numbers are read, and which documents a buyer should expect before a fabricated part is welded.
Published24 November 2026
SolutionContract Steel Fabrication

A drawing says what the weld is. A welding procedure says how it is made so that it is the weld the drawing meant: the process, the consumable, the preparation, the parameters, the preheat and the sequence. This note explains the two documents behind every qualified weld, how their coverage is written down, and what to ask for when you place fabrication work.

The two documents

A welding procedure specification (WPS) is the instruction the welder works to. It fixes the base material, the thickness range, the joint and position, the process, the filler, the shielding gas, the current and voltage ranges, the travel speed, the preheat and the interpass temperature.

A welding procedure qualification record (WPQR) is the proof that the specification produces a sound weld. A test piece is welded to the specification, then examined and tested, by non-destructive testing and by destructive tests such as tensile, bend, impact and macro examination, under EN ISO 15614-1 for steels and EN ISO 15614-2 for aluminium. The record of that test, with its results, is the WPQR. A WPS is only as good as the WPQR that stands behind it.

The two are issued together and controlled as documents: a revision is recorded, and a WPS is withdrawn when its record no longer covers the job. EN 1090-2 at execution class 2 and above, and EN ISO 3834-2, both require welding to be done under qualified procedures of this kind.

How coverage is written

A procedure covers a range, not a single part, and the range is described in three codes that appear on every WPS.

Material groups, ISO/TR 15608. Steels and alloys are grouped by their metallurgy so that one qualification covers the grades that weld alike. Group 1 is structural steel with a specified minimum yield strength up to 460 N/mm², with 1.1 and 1.2 covering S235 to S355 and 1.3 the normalised fine-grain grades; group 2 is thermomechanically rolled fine-grain steel; group 3 is quenched and tempered steel such as S690; group 8 is austenitic stainless steel; group 10 is duplex and super duplex; groups 22 and 23 are the work-hardening and the heat-treatable aluminium alloys.

Process numbers, EN ISO 4063. Each welding process has a number: 135 is MAG welding with a solid wire, 136 with a flux-cored wire, 141 is TIG welding, 111 is manual metal arc. The number on the WPS tells you the process without reading the parameters.

Thickness and position. A WPQR qualifies a thickness range around the test piece, not only the thickness tested, and the positions it was welded in. A procedure qualified on a 20 mm plate in all positions covers a band of thicknesses either side of it.

Already qualified, and qualified for the job

Any grade on your drawing is welded under a qualified procedure. The work we place is made in a production environment that holds over 120 qualified welding procedures (WPS and WPQR), for the materials most often specified. A grade or thickness that is not among them is qualified as part of your job, under the same system. The list is where the work starts, not where it ends. Already qualified today:

Material	ISO/TR 15608 group	Typical grades	Process	

Structural steels	1.1, 1.2	S235, S275, S355 (EN 10025-2)	135	

Fine-grain steels	1.3, 2.1	S460N/NL, S460M/ML (EN 10025-3, -4)	135	

Quenched and tempered	3.1	S690Q, S690QL (EN 10025-6)	135	

Austenitic stainless	8.1	1.4301 (304), 1.4404 (316L)	141	

Duplex and super duplex	10.1, 10.2	1.4462 (2205), 1.4410 (2507)	141, 135	

Aluminium alloys	22, 23	EN AW-5083, EN AW-6082	141	

Other materials and grades	To the specification	Qualified for the project, as part of the job	135, 141	

The procedures cover plate and tube from 2 to 50 mm in all positions. Welders are qualified to EN ISO 9606-1 for steel and EN ISO 9606-2 for aluminium, International Welding Engineers act as the responsible welding coordinators under EN ISO 14731, and welds are accepted to EN ISO 5817. The grades shown are typical, not the limit of the work; a material or thickness outside this range is qualified as part of the project that needs it.

What to ask for

Before the first weld on your part, the documents to expect are:

The WPS for each weld on the drawing, matched to your material specification and thickness, with the WPQR that qualifies it. These are issued for your review before fabrication starts.

The welder qualifications for the welders who will make those welds, to EN ISO 9606-1 or 9606-2.

The name of the responsible welding coordinator.

The inspection plan: which welds are inspected visually, which by penetrant, magnetic particle, ultrasonic or radiographic testing, and the acceptance level to EN ISO 5817.

The material certificates to EN 10204 3.1 for the plate and profiles used, and confirmation that the WPS and the welder are recorded against each component.

Send the drawing and the material specification with your enquiry, and the applicable procedures come back with the quotation.

Contract Steel Fabrication: the solution page · All engineering notes

More on the same subject
The other notes on this solution.
One-off fabrication to EN 1090-2 EXC3 on a series lineWhat execution class 3 asks of a fabricator, how a single frame or cradle is made to it on a line built for series work, and what a buyer should expect to see in the record.→

Next step
Ask the question your component raises.
Send the drawing, the figures or the route, and we will answer from what we have built.

Start a conversation

FactorizerEngineering tools for the systems that run production, and the delivery work that puts them on a shop floor.
info@factorizer.uk
Solutions
Onshore and Offshore Wind
Electric Self-Propelled Transporters
Transporter Configurator
Robotics
Cluster ERP
Contract Steel Fabrication

Responsibility
Environment, safety and conduct
Labour and modern slavery
Standards we require

Company
About Us
Careers
Engineering notes
Contact
Privacy policy
Cookie policy
Terms of use
Accessibility

Registered name
Factorizer Ltd

Company number
17135445Registered in England and Wales

Registered office
20 Wenlock RoadLondon N1 7GUEngland

© 2026 Factorizer Ltd. All rights reserved.Cookie preferences

Cookies and your choice
We use strictly necessary storage to make this site work and to remember what you decide here. We would also like your consent for analytics, and for marketing measurement. Neither runs unless you turn it on, and you can change your mind at any time. The cookie policy lists everything in full.

ManageReject allAccept all

Choose what runsStrictly necessaryAlways onRemembers this choice, and nothing else. The site cannot honour your decision without it, so it has no off switch.

AnalyticsMeasures which pages are read and where people give up, so the site can be made more useful. Never used to identify you.

MarketingWould let us measure whether an advert or campaign led you here, and show you relevant advertising elsewhere.

Save my choicesClose
